Repository: UniqueAIEngineer/lithium-battery-analysis

# リチウムイオン電池 劣化判定ツール v6

内部抵抗（Re・Rct）の測定値から、リチウムイオン電池が劣化しているか（SOH 80% 未満か）を判定するツールです。容量は使いません。

## なぜ内部抵抗か

容量を正確に測るには、満充電から空になるまで放電させる必要がある。
何時間もかかるし、使っている途中の電池ではできない

内部抵抗は短時間で、電池を使い切らずに測れる

## 前作 v5 からの変更

| | v5（前作） | v6（今回） |
| --- | --- | --- |
| 入力 | 電圧・電流・温度・容量 | 最初の Re・今の Re・今の Rct（容量は使わない） |
| データ | 作成した仮のデータ | NASA の実測データ |
| 手法 | ランダムフォレスト | ランダムフォレスト（同じ設定） |
| 検証 | なし | 電池単位の検証（Leave-One-Battery-Out） |

v5 は劣化を容量で決めているのに、容量を入力に入れていました（答えが入力に含まれていた）。また、精度の検証もしていませんでした。v5 の仕様書の「今後の展望」に挙げた「精度の検証」「出力抵抗からの劣化判定」「時系列での分析」を、v6 で実現しました。

## データ

- NASA の Li-ion 電池劣化試験データ（Kaggle：patrickfleith/nasa-battery-dataset）
- 24℃ で試験された8本（B0005・06・07・18・25・26・27・28）を使用
- 内部抵抗の測定ごとに、同じ電池の直前の放電容量を組にした（12時間以上離れた組は除外）。942件
- SOH ＝ 放電容量 ÷ 定格 2Ah。0.8 未満を「劣化」とした
- B0026 の 2009-02-18 の放電1回（SOH 0.69）は、前後が 0.90 なのに1回だけ下がってすぐ戻っていたため、測定の誤りとして除いた
- データはこのリポジトリに含めていません。上の Kaggle のページから取得し、`data/` に置いてください

## 方法

- **Re_ratio** ＝ 今の Re ÷ その電池の最初の Re
- 電池により元々のReが違う。なので割合で見た方が比較しやすいため。
- 同じ SOH 0.9 でも、Re は電池によって 0.04〜0.10 と2倍以上違った

- 入力：Re_ratio と Rct。モデル：ランダムフォレスト（木100本）
- 検証：1本を試験用にして残り7本で学習し、試験用の電池で見逃し・言いすぎを数える。これを8本すべてで行った（初めて見る電池に通じるかを確かめるため）

## 結果

| 方法 | 見逃し | 言いすぎ |
| --- | --- | --- |
| 線1本（Re_ratio が 0.986 以上で劣化） | 22 | 229 |
| 線1本（Re の値そのまま） | 5 | 177 |
| ランダムフォレスト（確率 0.5 以上で劣化） | 54 | 40 |
| **ランダムフォレスト（確率 0.2 以上で劣化）** ← 採用 | **15** | **105** |

劣化の見逃しを重く見た。電池の劣化を見逃すと、急に止まる・発熱などの危険があるため。
そこで確率の線を 0.5・0.3・0.2 と変えて比べ、0.2 を採用した。0.2 なら線1本より
見逃しも言いすぎも少なかった。

## 限界

- 使った電池は8本だけで、劣化したのはそのうち4本
- B0018 は内部抵抗がほとんど上がらないうちに劣化したため、見逃しが残った（12件）
- 確率の線 0.2 や、外れ値の扱いは8本すべてを見て決めたため、本当に新しい電池では性能がこれより下がる可能性がある
- 最初の Re を1回の測定で決めているため、その1回がずれると倍率もずれる
- 24℃ のデータだけで学習した。ほかの温度では確かめていない

## 使い方

Python 3.10 で動作を確認しています。

```
python -m pip install -r requirements.txt
python -m streamlit run app.py
```

ブラウザが開いたら、3つの値を入れて「判定」を押します。

- 最初の Re：その電池を監視し始めた時に測った Re
- 今の Re：今回測った Re
- 今の Rct：今回測った Rct

Re・Rct は、電池のインピーダンス測定で得られる値です（Re：電解液の抵抗、Rct：電荷移動の抵抗）。

例：
- 最初の Re 0.050、今の Re 0.055、Rct 0.083 → 倍率 1.1、劣化の確率 0.99、劣化の可能性あり
- 最初の Re 0.050、今の Re 0.049、Rct 0.083 → 倍率 0.98、劣化の確率 0.05、正常です

テスト：

```
python -m pytest
```

## ファイル

- `app.py`：判定画面（Streamlit）
- `queen.joblib`：学習済みモデル（ランダムフォレスト、入力 Re_ratio・Rct、判定の線 0.2）
- `01_explore.ipynb`：データの確認から検証までの記録
- `judge.py`：比較用の線1本のルール
- `test_judge.py`：テスト
- `old/`：前作 v5 一式と、最初のたたき台（battery_analysis.py、simple_batt_IR_NEO.ipynb）

## 出典

- B. Saha and K. Goebel (2007). "Battery Data Set", NASA Prognostics Data Repository, NASA Ames Research Center
- Kaggle：patrickfleith/nasa-battery-dataset

File: 01_explore.ipynb
```
import pandas as pd

meta = pd.read_csv("data/metadata.csv")
print(meta.shape)
print(meta.columns.tolist())
print(meta.head())
print(meta["type"].value_counts())
print("電池の数:", meta["battery_id"].nunique())
```

(7565, 10)
['type', 'start_time', 'ambient_temperature', 'battery_id', 'test_id', 'uid', 'filename', 'Capacity', 'Re', 'Rct']
        type                                         start_time  \
0  discharge  [2010.       7.      21.      15.       0.    ...   
1  impedance  [2010.       7.      21.      16.      53.    ...   
2     charge  [2010.       7.      21.      17.      25.    ...   
3  impedance                    [2010    7   21   20   31    5]   
4  discharge  [2.0100e+03 7.0000e+00 2.1000e+01 2.1000e+01 2...   

   ambient_temperature battery_id  test_id  uid   filename  \
0                    4      B0047        0    1  00001.csv   
1                   24      B0047        1    2  00002.csv   
2                    4      B0047        2    3  00003.csv   
3                   24      B0047        3    4  00004.csv   
4                    4      B0047        4    5  00005.csv   

             Capacity                   Re                  Rct  
0  1.6743047446975208                  NaN                  NaN  
1                 NaN  0.05605783343888099  0.20097016584458333  
2                 NaN                  NaN                  NaN  
3                 NaN  0.05319185850921101  0.16473399914864734  
4  1.5243662105099023                  NaN                  NaN  
type
charge       2815
discharge    2794
impedance    1956
Name: count, dtype: int64
電池の数: 34

```
import re #正規表現

def parse_time(s):
    nums = [float(x) for x in re.findall(r"[-+]?\d+\.?\d*(?:[eE][-+]?\d+)?", s)]
    y, mo, d, h, mi, sec = nums[:6]
    return pd.Timestamp(int(y), int(mo), int(d), int(h), int(mi)) + pd.to_timedelta(sec, unit="s")

meta["time"] = meta["start_time"].apply(parse_time)
for c in ["Capacity", "Re", "Rct"]:
    meta[c] = pd.to_numeric(meta[c], errors="coerce")

print(meta[["time", "Capacity", "Re", "Rct"]].describe())
print(meta.groupby("battery_id")["type"].value_counts().unstack())
print(meta.groupby("type")["ambient_temperature"].value_counts())
```

                                time     Capacity            Re           Rct
count                           7565  2769.000000  1.947000e+03  1.947000e+03
mean   2009-08-14 03:15:31.312608768     1.326543 -4.976500e+11  1.055903e+12
min       2008-04-02 13:08:17.921000     0.000000 -9.689245e+14 -2.091081e+02
25%    2008-07-11 18:25:27.592999936     1.150286  5.782157e-02  8.155754e-02
50%    2009-08-02 09:10:15.046000128     1.428065  7.255344e-02  1.014191e-01
75%    2010-06-30 09:21:28.343000064     1.673645  9.229960e-02  1.565123e-01
max       2010-09-30 15:32:33.078000     2.640149  4.482291e+02  2.055843e+15
std                              NaN     0.472517  2.195872e+13  4.659154e+13
type        charge  discharge  impedance
battery_id                              
B0005          170        168        278
B0006          170        168        278
B0007          170        168        278
B0018          134        132         53
B0025           31         28         21
B0026           31         28         21
B0027           31         28         21
B0028           31         28         21
B0029           40         40         17
B0030           40         40         17
B0031           40         40         17
B0032           40         40         17
B0033          197        197         92
B0034          197        197         92
B0036          197        197         92
B0038           47         47         28
B0039           47         47         28
B0040           47         47         28
B0041           67         67         29
B0042          113        112         50
B0043          113        112         50
B0044          113        112         50
B0045           72         72         40
B0046           72         72         40
B0047           72         72         40
B0048           72         72         40
B0049           25         25         12
B0050           25         25         12
B0051           25         25         12
B0052           25         25         12
B0053           55         56         26
B0054          102        103         48
B0055          102        102         48
B0056          102        102         48
type       ambient_temperature
charge     24                     1395
           4                      1029
           43                      160
           22                      126
           44                      105
discharge  24                     1375
           4                      1031
           43                      160
           22                      123
           44                      105
impedance  24                     1888
           43                       68
Name: count, dtype: int64

```
imp = meta[meta["type"] == "impedance"]
print("インピーダンス:", len(imp),
      " Re異常:", (~imp["Re"].between(0, 1)).sum(),
      " Rct異常:", (~imp["Rct"].between(0, 1)).sum())

dis = meta[meta["type"] == "discharge"].sort_values("time")
print("容量0以下:", (dis["Capacity"] <= 0).sum(), " 2Ah超:", (dis["Capacity"] > 2).sum())

summary = dis.groupby("battery_id").agg(
    放電温度=("ambient_temperature", lambda s: sorted(s.unique())),
    最初の容量=("Capacity", "first"),
    最小容量=("Capacity", "min"),
    件数=("Capacity", "size"),
)
print(summary)


imp = meta[meta["type"] == "impedance"]
print("インピーダンス:", len(imp),
      "Re異常:", len(imp))
```

インピーダンス: 1956  Re異常: 23  Rct異常: 23
容量0以下: 19  2Ah超: 11
                放電温度     最初の容量      最小容量   件数
battery_id                                   
B0005           [24]  1.856487  1.287453  168
B0006           [24]  2.035338  1.153818  168
B0007           [24]  1.891052  1.400455  168
B0018           [24]  1.855005  1.341051  132
B0025           [24]  1.847011  1.767789   28
B0026           [24]  1.813250  1.386337   28
B0027           [24]  1.823308  1.770093   28
B0028           [24]  1.804685  1.717234   28
B0029           [43]  1.697507  1.612080   40
B0030           [43]  1.656071  1.562780   40
B0031           [43]  1.666675  1.666675   40
B0032           [43]  1.704864  1.635800   40
B0033           [24]  0.068426  0.068426  197
B0034           [24]  0.745930  0.745930  197
B0036           [24]  1.001983  1.001983  197
B0038       [24, 44]  0.898057  0.898057   47
B0039       [24, 44]  0.119038  0.119038   47
B0040       [24, 44]  0.673463  0.425812   47
B0041            [4]  0.055620  0.044092   67
B0042        [4, 22]  1.728713  0.000000  112
B0043        [4, 22]  1.713783  0.000000  112
B0044        [4, 22]  1.686526  0.000000  112
B0045            [4]  1.081979  0.000000   72
B0046            [4]  1.728239  0.000000   72
B0047            [4]  1.674305  0.000000   72
B0048            [4]  1.657996  0.000000   72
B0049            [4]  0.858373  0.000000   25
B0050            [4]  0.863145  0.000000   25
B0051            [4]  0.643474  0.000000   25
B0052            [4]  0.860659  0.860659   25
B0053            [4]  1.069142  0.000000   56
B0054            [4]  0.739935  0.000000  103
B0055            [4]  0.799000  0.799000  102
B0056            [4]  0.785278  0.785278  102
インピーダンス: 1956 Re異常: 1956

```
CORE = ["B0005", "B0006", "B0007", "B0018", "B0025", "B0026", "B0027", "B0028"]
m = meta[meta["battery_id"].isin(CORE)]

# インピーダンス測定（おかしな値は除く）
imp = m[(m["type"] == "impedance") & m["Re"].between(0, 1) & m["Rct"].between(0, 1)]
imp = imp[["battery_id", "time", "Re", "Rct"]].sort_values("time")

# 放電（容量0などは除く）
dis = m[(m["type"] == "discharge") & m["Capacity"].between(0.1, 2.5)]
dis = dis[["battery_id", "time", "Capacity"]].rename(columns={"time": "dis_time"}).sort_values("dis_time")

# 各インピーダンス測定に「同じ電池の、直前の放電」をくっつける
df = pd.merge_asof(imp, dis, left_on="time", right_on="dis_time",
                   by="battery_id", direction="backward")

df["gap_h"] = (df["time"] - df["dis_time"]).dt.total_seconds() / 3600
df["SOH"] = df["Capacity"] / 2.0
df["劣化"] = (df["SOH"] < 0.8).astype(int)

print("件数:", len(df), " 容量がつかなかった:", df["Capacity"].isna().sum())
print(df["gap_h"].describe())
print(df.groupby("battery_id").agg(件数=("SOH", "size"), 劣化=("劣化", "sum"), SOH最小=("SOH", "min")))
```

件数: 971  容量がつかなかった: 9
count    962.000000
mean       4.154990
std       17.791672
min        0.804991
25%        0.881675
50%        1.880352
75%        4.387114
max      310.148438
Name: gap_h, dtype: float64
             件数   劣化     SOH最小
battery_id                    
B0005       278  173  0.643726
B0006       278  196  0.576909
B0007       278  147  0.700228
B0018        53   26  0.673115
B0025        21    0  0.883895
B0026        21    2  0.693169
B0027        21    0  0.885046
B0028        21    0  0.858617

```
# ① 間の時間が長い組がどれくらいあるか見る
for h in [6, 12, 24, 48]:
    print(f"{h}時間超:", (df["gap_h"] > h).sum(), "件")
```

6時間超: 22 件
12時間超: 18 件
24時間超: 14 件
48時間超: 7 件

```
# ② 容量がつかなかった行と、間が長すぎる行を捨てる
LIMIT = 12    # ①を見て、自分で決める（単位は時間）

df2 = df.dropna(subset=["Capacity"])          # 容量が空の行を捨てる
df2 = df2[df2["gap_h"] <= LIMIT]           # 間が LIMIT 以下の行だけ残す

print("残った件数:", len(df2))
print("劣化:", df2["劣化"].sum(), " 正常:", (df2["劣化"] == 0).sum())
```

残った件数: 944
劣化: 538  正常: 406

```
import matplotlib.pyplot as plt

fig, axes = plt.subplots(1, 2, figsize=(12, 5))   # 横に2つ並べたグラフ

for b, g in df2.groupby("battery_id"):            # 電池ごとに色を変えて描く
    axes[0].scatter(g["Re"], g["SOH"], s=10, label=b)   # 左：Re と SOH
    axes[1].scatter(g["Rct"], g["SOH"], s=10, label=b)   # 右：Rct と SOH

for ax, name in zip(axes, ["Re (Ω)", "Rct (Ω)"]):
    ax.axhline(0.8, color="red", linestyle="--")   # 劣化の線（SOH 80%）
    ax.set_xlabel(name)
    ax.set_ylabel("SOH")

axes[1].legend()
plt.tight_layout()
plt.show()
```

```
#261112
df2 = df2.sort_values(["battery_id","time"])
df2["Re_first"] = df2.groupby("battery_id")["Re"].transform("first")
df2["Re_ratio"] = df2["Re"] / df2["Re_first"]

print(df2[["battery_id","time","Re","Re_first","Re_ratio"]].head(10))
```

   battery_id                    time        Re  Re_first  Re_ratio
5       B0005 2008-04-18 22:39:16.312  0.046687  0.046687  1.000000
8       B0005 2008-04-19 02:14:27.015  0.044843  0.046687  0.960512
10      B0005 2008-04-19 03:57:24.187  0.046195  0.046687  0.989455
13      B0005 2008-04-19 07:32:33.656  0.045101  0.046687  0.966032
16      B0005 2008-04-19 09:15:10.453  0.045991  0.046687  0.985087
19      B0005 2008-04-19 12:47:00.421  0.044172  0.046687  0.946132
21      B0005 2008-04-19 14:28:58.984  0.045217  0.046687  0.968516
26      B0005 2008-04-19 18:12:47.531  0.043787  0.046687  0.937876
27      B0005 2008-04-19 19:55:05.296  0.044910  0.046687  0.961937
32      B0005 2008-04-19 23:27:13.343  0.044639  0.046687  0.956140

```
import matplotlib.pyplot as plt

main8 = ["B0005", "B0006", "B0007", "B0018",
         "B0025", "B0026", "B0027", "B0028"]

d = df2[df2["battery_id"].isin(main8)]

plt.figure(figsize=(8,5))
for bid, g in d.groupby("battery_id"):
    plt.scatter(g["Re_ratio"],g["SOH"],s=10,label=bid)

plt.axhline(0.8,color="red",linestyle="--")
plt.xlabel("Re_ratio")
plt.ylabel("SOH")
plt.legend()
plt.show()
```

```
d = d.sort_values(["battery_id","time"])

below = d[d["SOH"]<0.8]

first_cross = below.groupby("battery_id").first()
first_cross[["Re_ratio","SOH"]]
```

            Re_ratio       SOH
battery_id                    
B0005       1.072305  0.795185
B0006       1.037046  0.799486
B0007       1.218845  0.797959
B0018       0.986088  0.796048
B0026       1.002791  0.693169

```
b26 = below[below["battery_id"]=="B0026"]
print(len(b26))
b26[["time","SOH","Re_ratio"]]
```

2

                       time       SOH  Re_ratio
904 2009-02-18 12:41:09.765  0.693169  1.002791
907 2009-02-18 16:17:23.281  0.693169  1.003819

```
d26 = d[d["battery_id"] == "B0026"]
near = d26[(d26["time"] >= "2009-02-17") & (d26["time"] <= "2009-02-19")]
near[["time","SOH","Re_ratio"]]
```

                       time       SOH  Re_ratio
904 2009-02-18 12:41:09.765  0.693169  1.002791
907 2009-02-18 16:17:23.281  0.693169  1.003819

```
print(len(d26))
d26[["time","SOH","Re_ratio"]]
```

17

                       time       SOH  Re_ratio
898 2009-02-14 20:28:47.968  0.907146  1.000000
901 2009-02-15 00:05:09.796  0.907146  0.997613
904 2009-02-18 12:41:09.765  0.693169  1.002791
907 2009-02-18 16:17:23.281  0.693169  1.003819
911 2009-02-19 12:18:04.484  0.902466  0.993264
918 2009-02-19 15:50:59.703  0.902466  0.998491
921 2009-02-20 11:37:00.562  0.858840  0.995814
924 2009-02-20 15:11:41.671  0.858840  0.991482
927 2009-02-21 12:34:32.359  0.892110  0.989856
934 2009-02-21 16:10:34.171  0.892110  0.989525
937 2009-03-02 18:20:41.765  0.840941  1.003567
940 2009-03-02 21:48:00.171  0.840941  0.994143
945 2009-03-03 18:49:37.578  0.891229  0.994345
947 2009-03-03 22:22:05.031  0.891229  0.996465
961 2009-03-06 15:10:41.859  0.886661  0.997540
963 2009-03-06 18:44:22.484  0.886661  0.989191
968 2009-03-19 12:23:39.500  0.884377  1.000045

```
d = d.drop(index=[904,907])
print(len(d))
print(len(d[(d["battery_id"] == "B0026") & (d["SOH"] < 0.8)]))
```

942
0

```
d = d.sort_values(["battery_id","time"])

below = d[d["SOH"]<0.8]

first_cross = below.groupby("battery_id").first()
first_cross[["Re_ratio","SOH"]]
```

            Re_ratio       SOH
battery_id                    
B0005       1.072305  0.795185
B0006       1.037046  0.799486
B0007       1.218845  0.797959
B0018       0.986088  0.796048

```
LINE = 1.0
d["判定"] = (d["Re_ratio"] >= LINE).astype(int)
pd.crosstab(d["劣化"],d["判定"])
```

判定    0    1
劣化          
0   213  193
1     8  528

```
print(d.columns)
print("---------------------")
print(d.head())
```

Index(['battery_id', 'time', 'Re', 'Rct', 'dis_time', 'Capacity', 'gap_h',
       'SOH', '劣化', 'Re_first', 'Re_ratio', '判定'],
      dtype='object')
---------------------
   battery_id                    time        Re       Rct  \
5       B0005 2008-04-18 22:39:16.312  0.046687  0.076275   
8       B0005 2008-04-19 02:14:27.015  0.044843  0.067972   
10      B0005 2008-04-19 03:57:24.187  0.046195  0.074534   
13      B0005 2008-04-19 07:32:33.656  0.045101  0.068528   
16      B0005 2008-04-19 09:15:10.453  0.045991  0.073427   

                  dis_time  Capacity     gap_h       SOH  劣化  Re_first  \
5  2008-04-18 21:10:19.796  1.847026  1.482366  0.923513   0  0.046687   
8  2008-04-18 21:10:19.796  1.847026  5.068672  0.923513   0  0.046687   
10 2008-04-19 02:29:09.000  1.847417  1.470885  0.923709   0  0.046687   
13 2008-04-19 02:29:09.000  1.847417  5.056849  0.923709   0  0.046687   
16 2008-04-19 07:47:15.703  1.836177  1.465208  0.918089   0  0.046687   

    Re_ratio  判定  
5   1.000000   1  
8   0.960512   0  
10  0.989455   0  
13  0.966032   0  
16  0.985087   0

```
for bid in main8:
    train_cross = first_cross.drop(bid, errors="ignore")
    LINE = train_cross["Re_ratio"].min()

    test = d[d["battery_id"] == bid]
    pred = (test["Re_ratio"] >= LINE).astype(int)

    miss = ((test["劣化"] == 1) & (pred == 0)).sum()
    over = ((test["劣化"] == 0) & (pred == 1)).sum()
    print("試験役",bid,"線",round(LINE,3), "見逃し",miss,"言い過ぎ",over,"件数",len(test))
```

試験役 B0005 線 0.986 見逃し 0 言い過ぎ 87 件数 275
試験役 B0006 線 0.986 見逃し 0 言い過ぎ 21 件数 275
試験役 B0007 線 0.986 見逃し 0 言い過ぎ 88 件数 275
試験役 B0018 線 1.037 見逃し 22 言い過ぎ 0 件数 51
試験役 B0025 線 0.986 見逃し 0 言い過ぎ 2 件数 17
試験役 B0026 線 0.986 見逃し 0 言い過ぎ 15 件数 15
試験役 B0027 線 0.986 見逃し 0 言い過ぎ 4 件数 17
試験役 B0028 線 0.986 見逃し 0 言い過ぎ 12 件数 17

```
for bid in main8:
    train_cross = first_cross.drop(bid, errors="ignore")
    LINE = train_cross["Re"].min()

    test = d[d["battery_id"] == bid]
    pred = (test["Re"] >= LINE).astype(int)

    miss = ((test["劣化"] == 1) & (pred == 0)).sum()
    over = ((test["劣化"] == 0) & (pred == 1)).sum()
    print("試験役",bid,"線",round(LINE,3), "見逃し",miss,"言い過ぎ",over,"件数",len(test))
```

試験役 B0005 線 0.052 見逃し 5 言い過ぎ 1 件数 275
試験役 B0006 線 0.05 見逃し 0 言い過ぎ 81 件数 275
試験役 B0007 線 0.05 見逃し 0 言い過ぎ 19 件数 275
試験役 B0018 線 0.05 見逃し 0 言い過ぎ 25 件数 51
試験役 B0025 線 0.05 見逃し 0 言い過ぎ 2 件数 17
試験役 B0026 線 0.05 見逃し 0 言い過ぎ 15 件数 15
試験役 B0027 線 0.05 見逃し 0 言い過ぎ 17 件数 17
試験役 B0028 線 0.05 見逃し 0 言い過ぎ 17 件数 17

```
for bid in main8:
    train_cross = first_cross.drop(bid, errors="ignore")
    LINE = train_cross["Rct"].min()

    test = d[d["battery_id"] == bid]
    pred = (test["Rct"] >= LINE).astype(int)

    miss = ((test["劣化"] == 1) & (pred == 0)).sum()
    over = ((test["劣化"] == 0) & (pred == 1)).sum()
    print("試験役",bid,"線",round(LINE,3), "見逃し",miss,"言い過ぎ",over,"件数",len(test))
```

試験役 B0005 線 0.075 見逃し 3 言い過ぎ 7 件数 275
試験役 B0006 線 0.07 見逃し 0 言い過ぎ 81 件数 275
試験役 B0007 線 0.07 見逃し 0 言い過ぎ 85 件数 275
試験役 B0018 線 0.07 見逃し 0 言い過ぎ 25 件数 51
試験役 B0025 線 0.07 見逃し 0 言い過ぎ 14 件数 17
試験役 B0026 線 0.07 見逃し 0 言い過ぎ 15 件数 15
試験役 B0027 線 0.07 見逃し 0 言い過ぎ 17 件数 17
試験役 B0028 線 0.07 見逃し 0 言い過ぎ 17 件数 17

```
LINE = 0.986

def judge(re_first, re_now):
    ratio = re_now/re_first
    if ratio >= LINE:
        return "劣化"
    else:
        return "元気"

print(judge(0.050, 0.049))
print(judge(0.050, 0.060))
```

元気
劣化

```
from judge import judge

print(judge(0.050, 0.049))
print(judge(0.050, 0.060))
```

正常
劣化

```
#20261117
```

```
from sklearn.ensemble import RandomForestClassifier

FEATS = ["Re_ratio","Rct"]

for bid in main8:
    train = d[d["battery_id"] != bid]
    test = d[d["battery_id"] == bid]

    model = RandomForestClassifier(n_estimators = 100, random_state = 42)
    model.fit(train[FEATS],train["劣化"])

    pred = model.predict(test[FEATS])

    miss = ((test["劣化"]==1) & (pred == 0)).sum()
    over = ((test["劣化"]==0) & (pred == 1)).sum()

    print("試験役",bid,"見逃し",miss,"言い過ぎ",over,"件数",len(test))
```

試験役 B0005 見逃し 19 言い過ぎ 1 件数 275
試験役 B0006 見逃し 19 言い過ぎ 12 件数 275
試験役 B0007 見逃し 2 言い過ぎ 26 件数 275
試験役 B0018 見逃し 14 言い過ぎ 0 件数 51
試験役 B0025 見逃し 0 言い過ぎ 1 件数 17
試験役 B0026 見逃し 0 言い過ぎ 0 件数 15
試験役 B0027 見逃し 0 言い過ぎ 0 件数 17
試験役 B0028 見逃し 0 言い過ぎ 0 件数 17

```
P = 0.3
total_miss = 0
total_over = 0

for bid in main8:
```
